Repository: lravkov/fitpyk

###############################################################################

to install:
- required non standard python packages: numpy, pandas, pynput, psutil, matplotlib
- need fityk 1.3.1

- optional packages for logo display: pillow, tk
- the logo is included so the user knows the program is running and can easily be removed
don't want the logo:
- comment out lines 3, 22, 23 in fitpyk.py
- comment out lines 21, 75, 76 in fitpyk_dev.py

###############################################################################

if you need to stop fitting:

- end your program while fityk is open and fitting, then close fityk. this will be the easiest way

common bugs and fixes:

- if fityk cannot run because windows is not opening it in the start menu, change the string in line 24 of fitpyk_fityk_controller_V2.py to match a string that shows fityk in your start menu
- if fityk cannot run your script because the script does not exist, uncomment line 84 in fitpyk_fityk_controller_V2.py
- if fityk cannot run because of timing issues, you can change the values of lines 8 and 9 in fitpyk_engine_V10.py

program crashes during a run:

- delete the most recent XXX-YYY filenumber section of the run that is incomplete, and rerun your user interface script from the XXX pattern number

fitPyk cannot detect that fityk is finished:

- change the threshold value from the default of 20, in line 149 of fitpyk_process_monitor_V6.py

###############################################################################

in MuranskyCode:

###############################################################################

in fitpyk-2024-jun:
run one of the convert_tth_to_k_ .py scripts
	dat
	dat_multi
	fxye
	fyxe_multi
	xye
	xye_multi

run patterns (fitpyk_user_interface_Cu_test_data_neutron_2024_v3.py)

run instrumentals (fitpyk_user_interface_Cu_test_data_neutron_2024_inst_V1.py)  # IF YOU HAVE INSTRUMENTALS DO THIS STEP

run instrumentals_from_results_316L_APS_triangles_2022.py  # IF YOU HAVE INSTRUMENTALS DO THIS STEP
	check for outliers
	get polynomial factors > put back into script
	put peak positions
	get output instrumental fwhms > put into background_subtractor_gaussian_

run fitpyk_result_compiler_V3.py
    make sure line 34 has the same letter in the check as your drive, e.g. "C" for C: drive base_path

run wh_plotting_from_results_Cu_test_data_neutron_2024_V1.py
	make sure startpattern, numrows, numcols are the correct numbers, as well as the meshgrid
	you will have to edit values in these line ranges: basic info: [375 - 390], pattern/mesh numbers: [667-669], meshgrid dimensions: [689-690], min/max vals for plotting: 712, plot title: 766

	run this over and over again, increasing from 2% up to the highest value (10%) you need for each peak
	make sure you set the print_to_file_flag when you get a good picture
	manually stitch all of the outputs together (...-allpeaks.txt file)
	save all the files back into your results folder and delete them from your fitpyk base path
	you should record your peak window file names and error values used in a log file, as you will use these later (windows for fitting and err for publications).

run background_subtractor_gaussian_Cu_test_data_2024.py
	make sure you have the right peak windows
	make sure you have the right instrumental widths, with correct polynomial [CONSIDER UPDATING POLYNOMIAL AUTOMATICALLY]
	update the info name on line 146
	make sure you change the output file name in both places to the new name you need

    if you want to get the delta centre values, run background_subtractor_gaussian_Cu_test_data_2024_V2.py
        produce a _del_cen.txt version of the normal "_to_mwh_optimize.txt"


run mwh_optimize_V8_Cu_test_data_2024.py
	make sure you change the input and output file names to the correct ones
	************ ADD THE SCRIPTS FROM THE VIRTUAL MACHINE TO HERE TO CALC ChOO and q **************************

run mwh_output_plotting_GE1_APS_triangles_2022_V3.py
	make sure you choose the correct start and end to each row for the plotting process
	set the write to file portion of the code on or off depending if you need for panel combiner

run GE_mwh_panel_combiner_SS316L_APS_triangles_2022_V2.py
	(YOU CAN USE V5 WHICH HAS MASKING/AVERAGING CAPABILITIES)
	make sure to use the right meshgrid

in cmwp-instrumental-script folder:
	in NEW_p7_split-p7:
create a instrumental.sh for your dataset
    WHEN YOU MAKE THE INSTRUMENTAL.SH MAKE SURE YOU USE THE RIGHT PEAK WIDTH AND NUMBER OF POINTS TO HAVE MUCH GREATER THAN 10 OVER THE FWHM
    for each peak run instrumentals_from_results_316L_APS_triangles_2022.py with different parameters needed (LHWHM, RHWHM, LS, RS)
    construct an instrumental peak for each point in your dataset
        use a polynomial for LHWHM and RHWHM and a mean for Lshape and Rshape (unless there's a clear trend)

run your new instrumental.sh
    send each of the number files over to your linux machine

on linux machine:

transfer some files to your CMWP data location

File: APS-HX-april-2023/14-apr-2023/dt_hu_1/K-converted_results/APS316Ltriangles_2023_mwh_output.txt
1.0,  'SS316L', [1.0000000e+03 7.3210142e+14 2.4600000e+00]
2.0,  'SS316L', [1.00000000e+03 8.32740016e+14 2.46000000e+00]
3.0,  'SS316L', [1.0000000e+03 7.5319424e+14 2.4600000e+00]
4.0,  'SS316L', [1.00000000e+03 6.81355508e+14 2.46000000e+00]
5.0,  'SS316L', [1.00000000e+03 8.03720319e+14 2.46000000e+00]
6.0,  'SS316L', [1.0000000e+03 7.2779313e+14 2.4600000e+00]
8.0,  'SS316L', [1.00000000e+03 8.89032716e+14 2.46000000e+00]
9.0,  'SS316L', [1.00000000e+03 7.41050918e+14 2.46000000e+00]
10.0,  'SS316L', [1.00000000e+03 7.42318065e+14 2.46000000e+00]
11.0,  'SS316L', [1.0000000e+03 7.5166469e+14 2.4600000e+00]
12.0,  'SS316L', [1.00000000e+03 7.72179561e+14 2.46000000e+00]
13.0,  'SS316L', [1.0000000e+03 8.9100107e+14 2.4600000e+00]
14.0,  'SS316L', [1.00000000e+03 1.04191728e+15 2.46000000e+00]
15.0,  'SS316L', [1.00000000e+03 7.97738086e+14 2.46000000e+00]
16.0,  'SS316L', [1.00000000e+03 8.20119217e+14 2.46000000e+00]
17.0,  'SS316L', [1.00000000e+03 8.06517448e+14 2.46000000e+00]
18.0,  'SS316L', [1.00000000e+03 1.07278988e+15 2.46000000e+00]
19.0,  'SS316L', [1.00000000e+03 8.29151452e+14 2.46000000e+00]
20.0,  'SS316L', [1.00000000e+03 7.54122122e+14 2.46000000e+00]
21.0,  'SS316L', [1.00000000e+03 8.00385978e+14 2.46000000e+00]
22.0,  'SS316L', [1.00000000e+03 1.26617463e+15 2.46000000e+00]
23.0,  'SS316L', [1.00000000e+03 9.05224345e+14 2.46000000e+00]
24.0,  'SS316L', [1.00000000e+03 7.36587318e+14 2.46000000e+00]
25.0,  'SS316L', [1.00000000e+03 1.94850035e+15 2.46000000e+00]
26.0,  'SS316L', [1.00000000e+03 7.92813475e+14 2.46000000e+00]
28.0,  'SS316L', [1.00000000e+03 1.00767212e+15 2.46000000e+00]

File: APS-HX-april-2023/14-apr-2023/dt_hu_1/K-converted_results/mWH-worthy-APS-316L-triangles-2023-45-5.txt
patternNumber, centre, deltaCentre, fwhm, deltaFwhm, lhwhm, deltaLhwhm, rhwhm, deltaRhwhm, lshape, deltaLshape, rshape, deltaRshape, info
1.0, 4.81421, 7.35587e-06, 0.00714797, 1.1071989707265807e-05, 0.00396599, 7.94747e-06, 0.00318198, 7.70887e-06, 1.46031, 0.00337261, 1.47222, 0.00411133, 'SS316L'
2.0, 4.81516, 1.1272e-05, 0.00727682, 1.6265964972912e-05, 0.0040213, 1.23293e-05, 0.00325552, 1.06099e-05, 1.50903, 0.0056932, 1.57035, 0.00676887, 'SS316L'
3.0, 4.81451, 8.82544e-06, 0.00712818, 1.3168634274020218e-05, 0.00386649, 9.66427e-06, 0.00326169, 8.9451e-06, 1.48025, 0.00425586, 1.52348, 0.00508112, 'SS316L'
4.0, 4.81418, 7.56117e-06, 0.00686694, 1.146634754277054e-05, 0.00383164, 8.15904e-06, 0.0030353, 8.0565e-06, 1.47837, 0.00373223, 1.45083, 0.00437172, 'SS316L'
5.0, 4.81377, 6.63108e-06, 0.00678909, 9.620281339529525e-06, 0.00392298, 6.62334e-06, 0.00286611, 6.97719e-06, 1.49893, 0.00305368, 1.39579, 0.00345225, 'SS316L'
6.0, 4.81192, 8.47486e-06, 0.00708362, 1.2760755458553383e-05, 0.00382834, 9.35033e-06, 0.00325528, 8.68379e-06, 1.43605, 0.00393098, 1.48451, 0.00472418, 'SS316L'
7.0, 4.80901, 4.77617e-05, 0.00777333, 7.159627114151965e-05, 0.0043576, 5.28589e-05, 0.00341573, 4.82904e-05, 1.0, 0.00492315, 1.0, 0.00546338, 'SS316L'
8.0, 4.81534, 1.07787e-05, 0.00710654, 1.5150386595163174e-05, 0.00401399, 1.14755e-05, 0.00309255, 9.89177e-06, 1.49376, 0.00336945, 1.47935, 0.0041154, 'SS316L'
9.0, 4.81439, 7.10422e-06, 0.00688062, 1.077837970803126e-05, 0.00377629, 7.83844e-06, 0.00310433, 7.39813e-06, 1.44178, 0.00656525, 1.47637, 0.00663225, 'SS316L'
10.0, 4.81544, 1.35989e-05, 0.00757825, 1.8801191182741583e-05, 0.00440744, 1.40467e-05, 0.00317081, 1.2497e-05, 1.62136, 0.00402768, 1.49244, 0.00424563, 'SS316L'
11.0, 4.81598, 9.17241e-06, 0.00662334, 1.247032558245774e-05, 0.00387754, 8.60254e-06, 0.0027458, 9.02803e-06, 1.52638, 0.00404043, 1.36987, 0.00482737, 'SS316L'
12.0, 4.81407, 8.32838e-06, 0.00671588, 1.251780357159354e-05, 0.00373505, 8.73209e-06, 0.00298083, 8.96917e-06, 1.47048, 0.0138465, 1.44703, 0.0173825, 'SS316L'
13.0, 4.81252, 2.91991e-05, 0.00739793, 4.300526747655455e-05, 0.00410616, 3.27308e-05, 0.00329177, 2.78953e-05, 1.44095, 0.00479345, 1.53014, 0.00625695, 'SS316L'
14.0, 4.81521, 1.08112e-05, 0.00744823, 1.5415530965879832e-05, 0.00389833, 1.1371e-05, 0.0035499, 1.04086e-05, 1.46782, 0.0063282, 1.62268, 0.00701123, 'SS316L'
15.0, 4.8161, 1.21694e-05, 0.00747933, 1.7368613349948234e-05, 0.00446766, 1.21349e-05, 0.00301167, 1.24263e-05, 1.651, 0.00493095, 1.4887, 0.00551499, 'SS316L'
16.0, 4.81531, 1.02739e-05, 0.0071466099999999, 1.4553927012325576e-05, 0.00398456, 1.1005e-05, 0.00316205, 9.52401e-06, 1.50415, 0.0115995, 1.5106, 0.0132007, 'SS316L'
17.0, 4.81518, 1.88795e-05, 0.00833053, 2.773734033464636e-05, 0.00474977, 2.0798e-05, 0.00358076, 1.83522e-05, 1.67693, 0.012516, 1.66556, 0.0196536, 'SS316L'
18.0, 4.81278, 3.3546e-05, 0.00750634, 5.0276041678915023e-05, 0.00381816, 3.72867e-05, 0.00368818, 3.37251e-05, 1.18129, 0.0036041, 1.48256, 0.00392535, 'SS316L'
19.0, 4.81491, 7.41685e-06, 0.00700577, 1.084545203797426e-05, 0.00389681, 8.28346e-06, 0.00310896, 7.00058e-06, 1.50007, 0.00487335, 1.48718, 0.00676195, 'SS316L'
20.0, 4.81392, 1.07104e-05, 0.00741055, 1.5818295744169155e-05, 0.00392693, 1.09475e-05, 0.00348362, 1.1418e-05, 1.45271, 0.00354121, 1.58213, 0.00483149, 'SS316L'
21.0, 4.81418, 7.45844e-06, 0.00658413, 1.1393435258059793e-05, 0.00351946, 7.9281e-06, 0.00306467, 8.18264e-06, 1.38903, 0.00548016, 1.4938, 0.0287608, 'SS316L'
22.0, 4.81294, 6.22611e-05, 0.00701257, 9.201215068913454e-05, 0.00347676, 5.11062e-05, 0.00353581, 7.6514e-05, 1.0, 0.00487406, 1.01321, 0.00708449, 'SS316L'
23.0, 4.8135, 1.24742e-05, 0.00748066, 1.8003479319287146e-05, 0.00414553, 1.24714e-05, 0.00333513, 1.29842e-05, 1.47281, 0.00424855, 1.50566, 0.0058763, 'SS316L'
24.0, 4.81338, 1.05251e-05, 0.00707457, 1.458227862098376e-05, 0.00399829, 1.01047e-05, 0.00307628, 1.05137e-05, 1.57594, 0.00564634, 1.53596, 0.00467616, 'SS316L'
25.0, 4.81255, 6.64119e-05, 0.0097884199999999, 9.42449135094303e-05, 0.00501475, 6.80592e-05, 0.00477367, 6.51924e-05, 1.0, 0.005551953750000001, 1.0, 0.00572197, 'SS316L'
26.0, 4.81226, 8.58956e-06, 0.00718259, 1.2641237574070823e-05, 0.00407766, 9.68004e-06, 0.00310493, 8.13005e-06, 1.52907, 0.005551953750000001, 1.49996, 0.0076180792, 'SS316L'
28.0, 4.81113, 1.23617e-05, 0.00776688, 1.8309902304763943e-05, 0.00459933, 1.29596e-05, 0.00316755, 1.29345e-05, 1.53045, 0.005551953750000001, 1.34446, 0.0076180792, 'SS316L'
