Repository: lravkov/fitpyk

###############################################################################

to install:
- required non standard python packages: numpy, pandas, pynput, psutil, matplotlib
- need fityk 1.3.1

- optional packages for logo display: pillow, tk
- the logo is included so the user knows the program is running and can easily be removed
don't want the logo:
- comment out lines 3, 22, 23 in fitpyk.py
- comment out lines 21, 75, 76 in fitpyk_dev.py

###############################################################################

if you need to stop fitting:

- end your program while fityk is open and fitting, then close fityk. this will be the easiest way

common bugs and fixes:

File: test-data/longitudinal_results/peaks-and-errs-log-long.txt
peaks, err
45-5, 0.02
5-6, 0.02
7-825, 0.05
88-94, 0.02
94-98, 0.02
107-114, 0.03
117-122, 0.035
122-128, 0.05

extra peaks that were fit but we will not use for mWH analysis:
132-139, 0.02
14-146, 0.02

-----------------------------------------------------------------------
using Anizc we can determine the Ch00:

http://metal.elte.hu/anizc/program-cubic.html

c11 = 170.2
c12 = 114.9
c44 = 61.0

g* = 1,0,0

edge <1,1,1>{1,1,0} type dislocations -> scroll to bottom -> the average orientation factor C : 0.274683
screw <1,1,1> type dislocations ->       scroll to bottom -> the average orientation factor C : 0.292993
avg = 0.283838

q_edge_interp: 1.32 +/- 0.08
q_screw: 2.13 +/- 0.06

File: test-data/longitudinal_results/combined_results_all_params.txt (part 2 of 2)
pattern_number, centre, delta_centre, fwhm, delta_fwhm, left_hwhm, delta_left_hwhm, right_hwhm, delta_right_hwhm, height, delta_height, lshape, delta_lshape, rshape, delta_rshape, info
47960, 7.81324, 0.00035246, 0.053116300000000005, 0.0006126494293231653, 0.0270489, 0.000435399, 0.0260674, 0.000431007, 0.770259, 0.00328214, 2.72537, 0.22197, 5.6033, 1.00026, 'long'
47960, 9.15815, 0.000182153, 0.060908199999999996, 0.0002940058382311481, 0.0316985, 0.000208915, 0.0292097, 0.000206867, 2.31335, 0.00487932, 2.92983, 0.0949398, 5.45257, 0.358941, 'long'
47960, 9.56692, 0.000275767, 0.061378, 0.00046785280687947143, 0.0303695, 0.000331331, 0.0310085, 0.000330312, 1.28518, 0.0039215, 2.42749, 0.113419, 6.31902, 0.795962, 'long'
47960, 11.0376, 0.000845104, 0.072876, 0.001475248614878184, 0.038123, 0.00105146, 0.034753, 0.00103479, 0.442753, 0.00335375, 2.41997, 0.301702, 4.9741, 1.41663, 'long'
47960, 12.0407, 0.000613014, 0.07660310000000001, 0.0010700752114431024, 0.0407516, 0.000764097, 0.0358515, 0.000749144, 0.655883, 0.00344287, 2.26798, 0.181488, 5.40207, 1.20465, 'long'
47960, 12.3508, 0.000855435, 0.08100769999999999, 0.001512561029413359, 0.0461312, 0.00109934, 0.0348765, 0.00103889, 0.480176, 0.00339183, 2.53074, 0.303963, 2.80893, 0.433888, 'long'
47960, 13.5318, 0.000649151, 0.0838048, 0.0011454610897800065, 0.0456387, 0.000825966, 0.0381661, 0.000793638, 0.66887, 0.00352774, 1.95715, 0.132725, 4.14372, 0.684068, 'long'
47960, 14.3486, 0.000655444, 0.0917617, 0.0011468273391635724, 0.0504396, 0.000823682, 0.0413221, 0.000797973, 0.727942, 0.00350787, 2.45375, 0.193025, 4.1362, 0.630288, 'long'
47961, 4.78503, 4.20817e-05, 0.0375447, 6.352043845291056e-05, 0.0184139, 4.4707e-05, 0.0191308, 4.51235e-05, 11.0763, 0.00903094, 8.16666, 0.213679, 17.8927, 1.02355, 'long'
47961, 5.51871, 8.05123e-05, 0.0417433, 0.00012512015629629784, 0.0204986, 8.81056e-05, 0.0212447, 8.88395e-05, 4.44928, 0.00605168, 5.38156, 0.189915, 11.099, 0.811642, 'long'
47961, 7.81317, 0.000412996, 0.053884100000000004, 0.000717595048936376, 0.0283317, 0.000512047, 0.0255524, 0.000502743, 0.665853, 0.00327376, 2.96075, 0.297971, 5.11932, 0.9821, 'long'
47961, 9.15649, 0.000188759, 0.061985700000000005, 0.00030533313211801957, 0.0320369, 0.00021674, 0.0299488, 0.000215063, 2.23721, 0.00479405, 3.00857, 0.103277, 5.41887, 0.361657, 'long'
47961, 9.56655, 0.000271166, 0.0617153, 0.00045795779928941053, 0.0313197, 0.000325231, 0.0303956, 0.000322413, 1.33674, 0.00398848, 2.7326, 0.137973, 5.1806, 0.522838, 'long'
47961, 11.0357, 0.000814764, 0.0716069, 0.0014332739321218397, 0.0373276, 0.00102274, 0.0342793, 0.00100413, 0.450725, 0.00342728, 1.93075, 0.188088, 4.141, 0.963679, 'long'
47961, 12.0394, 0.000666626, 0.0783246, 0.0011628697263945777, 0.0411586, 0.000829559, 0.037166, 0.000814922, 0.613994, 0.00344915, 2.14294, 0.173003, 6.16362, 1.68666, 'long'
47961, 12.348, 0.000946804, 0.0823363, 0.001685908550604095, 0.0453522, 0.00122737, 0.0369841, 0.00115579, 0.440282, 0.00341209, 1.94054, 0.202892, 2.80337, 0.457796, 'long'
47961, 13.5278, 0.000646432, 0.0835997, 0.0011404787096745822, 0.0436263, 0.00081705, 0.0399734, 0.000795689, 0.674325, 0.00354959, 1.87737, 0.124813, 4.24676, 0.696106, 'long'
47961, 14.3468, 0.000663692, 0.0920394, 0.001160190718720418, 0.0507736, 0.000833227, 0.0412658, 0.000807326, 0.72414, 0.0035137, 2.65719, 0.228204, 3.9581, 0.583278, 'long'
47962, 4.78463, 4.44772e-05, 0.0378364, 6.704662330386223e-05, 0.0186121, 4.71971e-05, 0.0192243, 4.76202e-05, 11.6849, 0.0100345, 8.16583, 0.221528, 15.0292, 0.749731, 'long'
47962, 5.51801, 8.59453e-05, 0.0418289, 0.00013355492304250712, 0.0206929, 9.41483e-05, 0.021136, 9.4726e-05, 4.57779, 0.00667137, 5.29978, 0.194391, 9.13571, 0.583816, 'long'
47962, 7.81104, 0.000510561, 0.0542027, 0.0008906962346282823, 0.0269349, 0.000631341, 0.0272678, 0.00062829, 0.582429, 0.00356437, 2.29649, 0.225705, 5.43211, 1.31981, 'long'
47962, 9.15581, 0.000208146, 0.0627944, 0.0003370622403088189, 0.0327769, 0.000239531, 0.0300175, 0.000237141, 2.20604, 0.00514534, 3.05973, 0.116083, 4.97631, 0.33453, 'long'
47962, 9.56534, 0.000282907, 0.0619639, 0.0004754161293277711, 0.0308515, 0.000336731, 0.0311124, 0.000335608, 1.41924, 0.00442684, 2.51092, 0.120441, 6.01784, 0.719904, 'long'
47962, 11.0346, 0.000925567, 0.0755991, 0.0016178984994739318, 0.0398791, 0.00115435, 0.03572, 0.00113361, 0.448721, 0.00360706, 2.43331, 0.321479, 4.40427, 1.17723, 'long'
47962, 12.0386, 0.000782826, 0.0794752, 0.001372818260113115, 0.0426036, 0.000976304, 0.0368716, 0.000965122, 0.570927, 0.00373513, 2.32289, 0.233984, 3.35043, 0.594938, 'long'
47962, 12.348, 0.00112936, 0.08532000000000001, 0.0019989219135574054, 0.0477605, 0.00145522, 0.0375595, 0.00137041, 0.41243, 0.00362974, 2.46449, 0.385146, 2.77099, 0.518409, 'long'
47962, 13.5294, 0.000750461, 0.0867841, 0.0013157501979365232, 0.0476369, 0.000947089, 0.0391472, 0.000913357, 0.65033, 0.00376369, 2.52519, 0.246349, 4.20494, 0.787249, 'long'
47962, 14.3437, 0.000701269, 0.0926575, 0.001226737483810208, 0.0494968, 0.000878981, 0.0431607, 0.000855732, 0.74894, 0.00382158, 2.12185, 0.155115, 5.38274, 1.1132, 'long'
47963, 4.78406, 4.51609e-05, 0.0380192, 6.799316584789974e-05, 0.0184951, 4.77629e-05, 0.0195241, 4.83919e-05, 12.1293, 0.01055, 7.42152, 0.184354, 17.0416, 0.963362, 'long'
47963, 5.51715, 8.92915e-05, 0.042263800000000004, 0.00013875713329933708, 0.020709, 9.77556e-05, 0.0215548, 9.84753e-05, 4.58917, 0.00688098, 4.76335, 0.161758, 10.4169, 0.777675, 'long'
47963, 7.80983, 0.000625423, 0.0553533, 0.001090268880379973, 0.0268639, 0.000770767, 0.0284894, 0.000771106, 0.497958, 0.00365138, 2.17574, 0.245655, 6.98915, 2.60382, 'long'
47963, 9.15475, 0.00021796, 0.0629496, 0.00035499306349420404, 0.0324984, 0.000251885, 0.0304512, 0.000250148, 2.14434, 0.00527893, 2.7299, 0.0976905, 4.37398, 0.269877, 'long'
47963, 9.56455, 0.000285464, 0.0625009, 0.00047781296794143207, 0.031001, 0.000338307, 0.0314999, 0.000337422, 1.48261, 0.00463598, 2.43212, 0.11205, 6.60343, 0.85978, 'long'
47963, 11.0326, 0.000953699, 0.0753029, 0.001661465803108809, 0.0388728, 0.00118145, 0.0364301, 0.00116818, 0.453288, 0.0037309, 2.61506, 0.389146, 5.13044, 1.62909, 'long'
47963, 12.0382, 0.000877106, 0.07988999999999999, 0.0015356112305202772, 0.0436895, 0.00109943, 0.0362005, 0.00107208, 0.528991, 0.00386874, 2.20121, 0.230642, 4.12603, 1.01903, 'long'
47963, 12.3447, 0.00132009, 0.0860042, 0.0023270920241795336, 0.0463763, 0.00169221, 0.0396279, 0.00159743, 0.372589, 0.00373232, 2.05178, 0.310894, 4.81833, 1.7858, 'long'
47963, 13.5273, 0.000768667, 0.0866045, 0.0013510570583898371, 0.0464461, 0.000971505, 0.0401584, 0.0009389, 0.65504, 0.0039201, 2.04213, 0.166796, 4.94884, 1.10677, 'long'
47963, 14.3449, 0.000716024, 0.0934209, 0.0012582622402921419, 0.0524251, 0.000906452, 0.0409958, 0.000872679, 0.754152, 0.00396127, 2.3703, 0.192505, 3.36579, 0.455767, 'long'
47964, 4.7839, 4.63909e-05, 0.0383203, 6.974871623908213e-05, 0.0188318, 4.90994e-05, 0.0194885, 4.95392e-05, 12.6597, 0.0112308, 8.59952, 0.249746, 14.138, 0.671923, 'long'
47964, 5.5165, 9.34763e-05, 0.042687, 0.00014505127583375473, 0.0207418, 0.000102061, 0.0219452, 0.00010307, 4.64846, 0.00721152, 4.90537, 0.178225, 11.9414, 1.05279, 'long'
47964, 7.81017, 0.000764911, 0.055984099999999995, 0.0013310571192266694, 0.0285984, 0.000945638, 0.0273857, 0.00093674, 0.431374, 0.00380098, 2.80213, 0.48398, 4.63129, 1.40289, 'long'
47964, 9.15396, 0.00023592, 0.06408649999999999, 0.0003835565090517954, 0.0332156, 0.000272356, 0.0308709, 0.00027007, 2.095, 0.00540786, 3.08338, 0.133099, 4.77028, 0.342927, 'long'
47964, 9.56462, 0.000292075, 0.062891, 0.00048752618960831224, 0.0319595, 0.000345927, 0.0309315, 0.000343535, 1.54005, 0.00492104, 2.64294, 0.132267, 5.21232, 0.545273, 'long'
47964, 11.0317, 0.000994542, 0.0764861, 0.0017350090002360215, 0.0396897, 0.0012341, 0.0367964, 0.00121953, 0.457742, 0.00388738, 2.65217, 0.411028, 4.42822, 1.2471, 'long'
47964, 12.0357, 0.000995944, 0.0819778, 0.0017355606476582718, 0.0428884, 0.00123844, 0.0390894, 0.00121591, 0.497488, 0.00403689, 2.09552, 0.236435, 6.97523, 3.14082, 'long'
47964, 12.3425, 0.00143123, 0.08432, 0.002567234378236627, 0.0441698, 0.00187122, 0.0401502, 0.00175762, 0.349041, 0.00402198, 1.53198, 0.200292, 2.95137, 0.722192, 'long'
47964, 13.5255, 0.000798383, 0.086589, 0.0014133110320110008, 0.0461345, 0.00101478, 0.0404545, 0.000983702, 0.651777, 0.00414982, 1.89119, 0.150432, 3.33677, 0.519655, 'long'
47964, 14.3414, 0.000770841, 0.0952212, 0.001347560877167336, 0.0503524, 0.000962526, 0.0448688, 0.000943114, 0.750268, 0.00410049, 2.3394, 0.203881, 4.48937, 0.81953, 'long'
47965, 4.78371, 4.5862e-05, 0.0387155, 6.889321852874926e-05, 0.0191313, 4.85402e-05, 0.0195842, 4.88889e-05, 12.9374, 0.0112118, 9.49554, 0.296001, 14.9528, 0.7349, 'long'
47965, 5.51634, 9.30476e-05, 0.0429465, 0.00014462521872757878, 0.0212681, 0.000101954, 0.0216784, 0.000102576, 4.62757, 0.00714007, 4.98428, 0.180586, 8.25761, 0.501495, 'long'
47965, 7.81011, 0.000885112, 0.0560403, 0.0015408986516964704, 0.0289443, 0.00109762, 0.027096, 0.00108148, 0.370271, 0.00377699, 2.53962, 0.45355, 5.37728, 2.21598, 'long'
47965, 9.15339, 0.000239106, 0.06426699999999999, 0.0003901512839399609, 0.0333095, 0.000277078, 0.0309575, 0.000274674, 2.02653, 0.00529119, 2.95021, 0.123973, 4.73923, 0.345154, 'long'
47965, 9.56362, 0.000283253, 0.0629702, 0.0004719709919317076, 0.0316102, 0.000334243, 0.03136, 0.000333224, 1.58958, 0.0049446, 2.53587, 0.117959, 5.21514, 0.522251, 'long'
47965, 11.0314, 0.000949262, 0.0748456, 0.0016666021965664152, 0.0394521, 0.0011888, 0.0353935, 0.00116804, 0.465394, 0.00392838, 2.30654, 0.300382, 3.48984, 0.762488, 'long'
47965, 12.0371, 0.00103595, 0.0804473, 0.0018334399831191638, 0.0447466, 0.00130914, 0.0357007, 0.00128361, 0.463792, 0.00410718, 1.96471, 0.213828, 2.47378, 0.465244, 'long'
47965, 12.3408, 0.00166044, 0.0888134, 0.0029355368166657353, 0.0461198, 0.00212998, 0.0426936, 0.00202004, 0.314627, 0.0038724, 1.96127, 0.38476, 3.56963, 1.14665, 'long'
47965, 13.525, 0.000833323, 0.0880997, 0.00145447866374863, 0.0467247, 0.00104248, 0.041375, 0.00101427, 0.642891, 0.00401019, 2.42727, 0.251875, 6.35553, 1.92455, 'long'
47965, 14.3428, 0.000776312, 0.0962987, 0.0013514475430548535, 0.0531357, 0.000970405, 0.043163, 0.000940598, 0.749084, 0.004014, 2.89946, 0.302687, 4.88817, 0.996129, 'long'
47966, 4.78341, 4.67497e-05, 0.0388964, 7.014845329734647e-05, 0.0191174, 4.93799e-05, 0.019779, 4.9824e-05, 13.3082, 0.0117027, 9.25038, 0.284178, 17.3172, 0.993252, 'long'
47966, 5.51594, 9.75383e-05, 0.043456400000000006, 0.00015143557752721122, 0.0214376, 0.000106715, 0.0220188, 0.000107446, 4.58388, 0.00728973, 5.27024, 0.210146, 10.0448, 0.770642, 'long'
47966, 7.81002, 0.00108866, 0.0574488, 0.0018974152776869905, 0.0296248, 0.00135136, 0.027824, 0.00133192, 0.314166, 0.00385894, 2.45221, 0.507516, 5.16456, 2.45107, 'long'
47966, 9.15325, 0.000254542, 0.0650198, 0.00041600590782824227, 0.0338863, 0.000295612, 0.0311335, 0.000292702, 1.95798, 0.00534938, 3.00376, 0.13564, 5.05762, 0.418793, 'long'
47966, 9.56362, 0.000291075, 0.0639277, 0.0004834247794693607, 0.0325039, 0.000343122, 0.0314238, 0.000340539, 1.62778, 0.00510255, 2.67528, 0.131423, 5.5695, 0.604916, 'long'
47966, 11.0315, 0.00102046, 0.0777938, 0.001784101275376485, 0.0420772, 0.00127478, 0.0357166, 0.00124818, 0.459054, 0.0039636, 3.11561, 0.564982, 3.21618, 0.677554, 'long'
47966, 12.0343, 0.00124475, 0.0837119, 0.002160422481367938, 0.0434129, 0.00154106, 0.040299, 0.00151412, 0.415691, 0.00407969, 2.16466, 0.310338, 12.1243, 11.509, 'long'
47966, 12.3453, 0.00175567, 0.0872591, 0.0031842383944987534, 0.051018, 0.00235347, 0.0362411, 0.00214489, 0.289172, 0.00408432, 1.80567, 0.315075, 1.8997, 0.386787, 'long'
47966, 13.5235, 0.000874647, 0.0885642, 0.0015345799010804226, 0.0469027, 0.00110058, 0.0416615, 0.00106942, 0.628026, 0.00417188, 2.14036, 0.205918, 4.90672, 1.19817, 'long'
47966, 14.3394, 0.0008047, 0.0966974, 0.0014056631329603833, 0.050428, 0.00100336, 0.0462694, 0.000984458, 0.745025, 0.00417429, 2.16591, 0.180772, 5.69038, 1.34615, 'long'
47967, 4.78332, 4.65023e-05, 0.0391294, 6.96994281170226e-05, 0.0193188, 4.9102e-05, 0.0198106, 4.94672e-05, 13.7452, 0.011967, 9.25916, 0.279012, 16.6578, 0.905591, 'long'
47967, 5.51571, 9.83438e-05, 0.043674199999999996, 0.00015268155857863124, 0.0217224, 0.000107773, 0.0219518, 0.000108151, 4.61278, 0.00736362, 5.59509, 0.23676, 9.16259, 0.64467, 'long'
47967, 7.80842, 0.00127925, 0.0582248, 0.002227846389520606, 0.0286589, 0.00157628, 0.0295659, 0.00157437, 0.272089, 0.00386858, 2.43154, 0.595414, 5.66768, 3.33131, 'long'
47967, 9.15284, 0.000261546, 0.0655722, 0.00042850971543011715, 0.0346143, 0.000305073, 0.0309579, 0.000300917, 1.91277, 0.00533116, 3.20593, 0.157804, 4.2636, 0.305795, 'long'
47967, 9.56303, 0.00028792, 0.06419140000000001, 0.00047609831914112026, 0.03234, 0.000337408, 0.0318514, 0.000335895, 1.6904, 0.0052196, 2.74953, 0.136418, 5.73648, 0.62298, 'long'
47967, 11.0301, 0.00101313, 0.077029, 0.0017738530889563544, 0.0415034, 0.00126584, 0.0355256, 0.00124266, 0.463417, 0.00402767, 3.09327, 0.560337, 2.95711, 0.57131, 'long'
47967, 12.0348, 0.00135233, 0.0846696, 0.0023576447966986037, 0.046029, 0.00168907, 0.0386406, 0.00164485, 0.386626, 0.00417188, 2.24007, 0.347821, 5.19019, 2.41133, 'long'
47967, 12.3405, 0.00205647, 0.0893273, 0.0036783067381881028, 0.0474987, 0.00270009, 0.0418286, 0.00249789, 0.263492, 0.00404796, 1.5585, 0.291374, 3.78948, 1.63041, 'long'
47967, 13.5237, 0.000890938, 0.09018509999999999, 0.00156236607570057, 0.0482163, 0.00112123, 0.0419688, 0.00108804, 0.62888, 0.00416664, 2.27975, 0.23217, 4.51501, 1.01905, 'long'
47967, 14.3422, 0.000822015, 0.0979863, 0.0014330943830889158, 0.0552732, 0.00103154, 0.0427131, 0.000994829, 0.741121, 0.0041618, 3.19167, 0.379518, 4.00888, 0.708838, 'long'
47968, 4.78332, 4.77653e-05, 0.0393408, 7.151451566814949e-05, 0.0196359, 5.04455e-05, 0.0197049, 5.0691e-05, 14.1832, 0.0126074, 10.52, 0.36406, 16.5124, 0.909049, 'long'
47968, 5.51551, 0.000102698, 0.043882000000000004, 0.00015943324421211532, 0.0217747, 0.000112464, 0.0221073, 0.000113008, 4.61779, 0.00765323, 5.55646, 0.242806, 10.1402, 0.821014, 'long'
47968, 7.80881, 0.00158275, 0.0596778, 0.0027568530805431035, 0.0303782, 0.00195914, 0.0292996, 0.00193959, 0.231978, 0.00398285, 2.52656, 0.761562, 5.09996, 3.31367, 'long'
47968, 9.15203, 0.000275195, 0.06551180000000001, 0.0004523673721965368, 0.0340854, 0.000321662, 0.0314264, 0.000318072, 1.87261, 0.00551351, 2.89711, 0.137175, 4.45192, 0.350602, 'long'
47968, 9.56276, 0.000291687, 0.0643171, 0.00048236532725000043, 0.0325785, 0.000342022, 0.0317386, 0.000340143, 1.74506, 0.00550427, 2.65775, 0.127929, 4.71854, 0.423968, 'long'
47968, 11.0299, 0.00108491, 0.07817959999999999, 0.0018868396666648706, 0.0419617, 0.00134701, 0.0362179, 0.00132126, 0.460539, 0.00414024, 3.28776, 0.665419, 4.35338, 1.31297, 'long'
47968, 12.0342, 0.00153976, 0.08573410000000001, 0.0026831369418835113, 0.0468405, 0.00192317, 0.0388936, 0.001871, 0.356433, 0.00433619, 2.28031, 0.404878, 5.05271, 2.60312, 'long'
47968, 12.3428, 0.00226196, 0.0899642, 0.004120218753537244, 0.0510225, 0.00305123, 0.0389417, 0.00276879, 0.242162, 0.0042726, 1.65033, 0.358337, 1.81887, 0.428293, 'long'
47968, 13.5231, 0.000968728, 0.0914381, 0.0016956179489790734, 0.0494856, 0.00121767, 0.0419525, 0.00118, 0.608205, 0.00431125, 2.58668, 0.319947, 4.23439, 0.967888, 'long'
47968, 14.3422, 0.000816758, 0.097275, 0.0014359682348245033, 0.055337, 0.00103608, 0.041938, 0.000994255, 0.761455, 0.00440116, 2.60002, 0.253296, 3.01872, 0.406337, 'long'
